Repository: ldvsantos-uefs/revisao-sistematica-geotexteis

# Revisão Sistemática: Geotêxteis Lignocelulósicos

## 📋 Sobre o Projeto

Este repositório contém uma revisão sistemática sobre **Arquitetura Química e Modelagem de Confiabilidade de Geotêxteis Lignocelulósicos para Estabilização Biogeoquímica em Solos Tropicais**.

### 🎯 Objetivos
- Analisar a arquitetura química de polímeros naturais (celulose, hemicelulose, lignina)
- Desenvolver modelos de confiabilidade baseados na distribuição Weibull
- Avaliar estratégias de modificação de superfície para otimizar durabilidade
- Quantificar benefícios biogeoquímicos em solos tropicais

### 🌿 Espécies Estudadas
- **Typha domingensis** (taboa) - Rica em celulose (48%), L/C = 0,46
- **Syagrus coronata** (palmeira-ouricuri) - Rica em lignina (32%), L/C = 0,67

## 📁 Estrutura do Repositório

```
├── 0-OLD/                          # Versões anteriores do manuscrito
├── 1-REFERENCIAS/                  # Dados experimentais e artigos
│   ├── JUNCO/                      # Dados de precipitação
│   ├── OURICURI/                   # Experimentos com Syagrus coronata
│   ├── TABOA/                      # Experimentos com Typha domingensis
│   └── _EXTRAIDOS/                 # Dados consolidados em CSV
├── 2-MANUSCRITO/                   # Manuscrito principal
│   ├── Review_Article_Draft.md     # Texto principal com citações
│   ├── referencias.bib             # 13 referências consolidadas
│   ├── library.bib                 # Biblioteca completa (30+ entradas)
│   ├── Manuscrito_com_Referencias.docx # Documento Word final
│   └── DOCUMENTACAO_SESSAO.md      # Documentação completa da sessão
├── 3-IMAGENS/                      # Figuras e diagramas
├── 4-CODIGOS/                      # Scripts de análise
│   ├── analyze_data.py            # Análise estatística
│   ├── sav_extract.py             # Extração de dados SPSS
│   ├── consolidar_csvs.py         # Consolidação de dados
│   └── gerar-docx.py              # Geração de documentos
└── resultados_sciencedirect/       # Resultados de busca bibliográfica
```

## 🔬 Metodologias

### Ensaios Mecânicos
- **Tração:** EMIC DL (100mm gauge, 20mm/min)
- **Resistência à perfuração:** ASTM D4833
- **Análise estatística:** ANOVA-RM, Cohen's D, Eta squared

### Tratamentos Aplicados
- **Mercerização alcalina:** NaOH 3-9% (ótimo: 6%)
- **Revestimentos acrílicos:** Camada única vs. dupla
- **Duração funcional:** 120-180 dias (FSL P₁₀ Weibull)

### Modelagem
- **Distribuição Weibull:** β (forma), η (escala)
- **Regressão GLM:** Tempo de falha acelerado
- **Pandoc:** Processamento de citações (formato APA)

## 📊 Resultados Principais

### Propriedades Mecânicas
- **Geotêxteis naturais:** 3-9 N·mm⁻² (vs. sintéticos: 50-200 kN·m⁻²)
- **Vida útil funcional:** 120-180 dias
- **Coeficiente de variação:** Redução de 40% com tratamento

### Benefícios Biogeoquímicos
- **Sequestro de carbono:** 0,8-1,2 Mg C·ha⁻¹
- **Agregação do solo:** AEA +16,2%, DMP +42,5%
- **Colonização fúngica:** AMF: 100→600 esporos·g⁻¹
- **VPL serviços ecossistêmicos:** US$ 3.200-4.800·ha⁻¹

## 🛠️ Como Usar

### Regenerar Documento Word
```bash
cd 2-MANUSCRITO
pandoc Review_Article_Draft.md -o Manuscrito_com_Referencias.docx \
  --bibliography=referencias.bib \
  --csl=apa.csl \
  --reference-doc=modelo_formatacao.docx
```

### Executar Análises
```bash
cd 4-CODIGOS
python analyze_data.py
python sav_extract.py
```

### Instalar Dependências
```bash
pip install pandas numpy scipy matplotlib seaborn pandoc
```

## 📚 Referências

O manuscrito cita 13 referências-chave organizadas em:
- **Geotecnia:** Wu1979, Veylon2015, Vannoppen2017
- **Estudos próprios:** Holanda2021, Fontes2021
- **Ecologia:** Ibanez2014, Konvalinkova2015, Mosbah2018, Jha2014
- **Bioquímica:** Larrainzar2017, Girardin2019, Mori2020, Abd-Alla2016

## 👥 Autores

- **Catuxe Varjão de Santana Oliveira**
- **Paulo Roberto Gagliardi**
- **Luiz Diego Vidal Santos**
- **Gustavo da Silva Quirino**
- **Ana Karla de Souza Abud**
- **Cristiane Toniolo Dias**

## 📄 Licença

Este trabalho é parte de uma tese/dissertação acadêmica.


**Última atualização:** Dezembro 2025
**Repositório GitHub:** https://github.com/ldvsantos-uefs/revisao-sistematica-geotexteis

File: 1-REFERENCIAS/OURICURI/ouricuri_naoh_extracted.csv
Treatment_Type,Species,Treatment_Level,Days,UTS
NaOH,Syagrus coronata,0% NaOH,120,0.7908557666849833
NaOH,Syagrus coronata,0% NaOH,120,0.3081748994076988
NaOH,Syagrus coronata,0% NaOH,120,0.3683298090540142
NaOH,Syagrus coronata,0% NaOH,30,23.681396802736636
NaOH,Syagrus coronata,0% NaOH,30,18.07624264916113
NaOH,Syagrus coronata,0% NaOH,30,32.90656055321531
NaOH,Syagrus coronata,0% NaOH,60,2.524201641569276
NaOH,Syagrus coronata,0% NaOH,60,1.8707977425808746
NaOH,Syagrus coronata,0% NaOH,60,1.6882236801294839
NaOH,Syagrus coronata,0% NaOH,90,0.8226287521685466
NaOH,Syagrus coronata,0% NaOH,90,1.3613335741247834
NaOH,Syagrus coronata,0% NaOH,90,0.3116763081557205
NaOH,Syagrus coronata,3% NaOH,120,0.6750348241428464
NaOH,Syagrus coronata,3% NaOH,120,0.2298706674064863
NaOH,Syagrus coronata,3% NaOH,120,0.9409905149577326
NaOH,Syagrus coronata,3% NaOH,150,0.5785586344170527
NaOH,Syagrus coronata,3% NaOH,150,0.5228430866500472
NaOH,Syagrus coronata,3% NaOH,30,23.535622192549297
NaOH,Syagrus coronata,3% NaOH,30,15.736659326867848
NaOH,Syagrus coronata,3% NaOH,30,15.53587935363735
NaOH,Syagrus coronata,3% NaOH,60,3.122653936517513
NaOH,Syagrus coronata,3% NaOH,60,0.38426510931167734
NaOH,Syagrus coronata,3% NaOH,90,2.0254567353692496
NaOH,Syagrus coronata,3% NaOH,90,0.5901818967498795
NaOH,Syagrus coronata,3% NaOH,90,1.4072862040048808
NaOH,Syagrus coronata,6% NaOH,120,0.4885589898421451
NaOH,Syagrus coronata,6% NaOH,120,0.1798097179287102
NaOH,Syagrus coronata,6% NaOH,120,0.38434574781617725
NaOH,Syagrus coronata,6% NaOH,150,0.2250889455607031
NaOH,Syagrus coronata,6% NaOH,150,0.0434740568996795
NaOH,Syagrus coronata,6% NaOH,150,0.06852575229764646
NaOH,Syagrus coronata,6% NaOH,30,13.636842572664854
NaOH,Syagrus coronata,6% NaOH,30,9.605886424434777
NaOH,Syagrus coronata,6% NaOH,30,12.152147648471892
NaOH,Syagrus coronata,6% NaOH,60,11.592912546212103
NaOH,Syagrus coronata,6% NaOH,60,5.351533324527889
NaOH,Syagrus coronata,6% NaOH,60,2.773520335666289
NaOH,Syagrus coronata,6% NaOH,90,1.9981372588710489
NaOH,Syagrus coronata,6% NaOH,90,0.4600426681718932
NaOH,Syagrus coronata,6% NaOH,90,0.7870077538386725
NaOH,Syagrus coronata,9% NaOH,120,0.36808930825111974
NaOH,Syagrus coronata,9% NaOH,120,0.3734227672329548
NaOH,Syagrus coronata,9% NaOH,120,0.164345516302599
NaOH,Syagrus coronata,9% NaOH,150,0.6116105182877722
NaOH,Syagrus coronata,9% NaOH,150,0.4880383763394089
NaOH,Syagrus coronata,9% NaOH,150,0.6643410266776764
NaOH,Syagrus coronata,9% NaOH,30,12.137116348290991
NaOH,Syagrus coronata,9% NaOH,30,12.834069283841151
NaOH,Syagrus coronata,9% NaOH,30,15.795993704363113
NaOH,Syagrus coronata,9% NaOH,60,5.6905446709984675
NaOH,Syagrus coronata,9% NaOH,60,8.536775472932767
NaOH,Syagrus coronata,9% NaOH,60,6.29673684766809
NaOH,Syagrus coronata,9% NaOH,90,6.6994568568254005
NaOH,Syagrus coronata,9% NaOH,90,3.0807403054154365
NaOH,Syagrus coronata,9% NaOH,90,5.9654356739961845
