Repository: ldvsantos-uefs/revisao-sistematica-geotexteis

# Revisão Sistemática: Geotêxteis Lignocelulósicos

## 📋 Sobre o Projeto

Este repositório contém uma revisão sistemática sobre **Arquitetura Química e Modelagem de Confiabilidade de Geotêxteis Lignocelulósicos para Estabilização Biogeoquímica em Solos Tropicais**.

### 🎯 Objetivos
- Analisar a arquitetura química de polímeros naturais (celulose, hemicelulose, lignina)
- Desenvolver modelos de confiabilidade baseados na distribuição Weibull
- Avaliar estratégias de modificação de superfície para otimizar durabilidade
- Quantificar benefícios biogeoquímicos em solos tropicais

### 🌿 Espécies Estudadas
- **Typha domingensis** (taboa) - Rica em celulose (48%), L/C = 0,46
- **Syagrus coronata** (palmeira-ouricuri) - Rica em lignina (32%), L/C = 0,67

## 📁 Estrutura do Repositório

```
├── 0-OLD/                          # Versões anteriores do manuscrito
├── 1-REFERENCIAS/                  # Dados experimentais e artigos
│   ├── JUNCO/                      # Dados de precipitação
│   ├── OURICURI/                   # Experimentos com Syagrus coronata
│   ├── TABOA/                      # Experimentos com Typha domingensis
│   └── _EXTRAIDOS/                 # Dados consolidados em CSV
├── 2-MANUSCRITO/                   # Manuscrito principal
│   ├── Review_Article_Draft.md     # Texto principal com citações
│   ├── referencias.bib             # 13 referências consolidadas
│   ├── library.bib                 # Biblioteca completa (30+ entradas)
│   ├── Manuscrito_com_Referencias.docx # Documento Word final
│   └── DOCUMENTACAO_SESSAO.md      # Documentação completa da sessão
├── 3-IMAGENS/                      # Figuras e diagramas
├── 4-CODIGOS/                      # Scripts de análise
│   ├── analyze_data.py            # Análise estatística
│   ├── sav_extract.py             # Extração de dados SPSS
│   ├── consolidar_csvs.py         # Consolidação de dados
│   └── gerar-docx.py              # Geração de documentos
└── resultados_sciencedirect/       # Resultados de busca bibliográfica
```

## 🔬 Metodologias

### Ensaios Mecânicos
- **Tração:** EMIC DL (100mm gauge, 20mm/min)
- **Resistência à perfuração:** ASTM D4833
- **Análise estatística:** ANOVA-RM, Cohen's D, Eta squared

### Tratamentos Aplicados
- **Mercerização alcalina:** NaOH 3-9% (ótimo: 6%)
- **Revestimentos acrílicos:** Camada única vs. dupla
- **Duração funcional:** 120-180 dias (FSL P₁₀ Weibull)

### Modelagem
- **Distribuição Weibull:** β (forma), η (escala)
- **Regressão GLM:** Tempo de falha acelerado
- **Pandoc:** Processamento de citações (formato APA)

## 📊 Resultados Principais

### Propriedades Mecânicas
- **Geotêxteis naturais:** 3-9 N·mm⁻² (vs. sintéticos: 50-200 kN·m⁻²)
- **Vida útil funcional:** 120-180 dias
- **Coeficiente de variação:** Redução de 40% com tratamento

### Benefícios Biogeoquímicos
- **Sequestro de carbono:** 0,8-1,2 Mg C·ha⁻¹
- **Agregação do solo:** AEA +16,2%, DMP +42,5%
- **Colonização fúngica:** AMF: 100→600 esporos·g⁻¹
- **VPL serviços ecossistêmicos:** US$ 3.200-4.800·ha⁻¹

## 🛠️ Como Usar

### Regenerar Documento Word
```bash
cd 2-MANUSCRITO
pandoc Review_Article_Draft.md -o Manuscrito_com_Referencias.docx \
  --bibliography=referencias.bib \
  --csl=apa.csl \
  --reference-doc=modelo_formatacao.docx
```

### Executar Análises
```bash
cd 4-CODIGOS
python analyze_data.py
python sav_extract.py
```

### Instalar Dependências
```bash
pip install pandas numpy scipy matplotlib seaborn pandoc
```

## 📚 Referências

O manuscrito cita 13 referências-chave organizadas em:
- **Geotecnia:** Wu1979, Veylon2015, Vannoppen2017
- **Estudos próprios:** Holanda2021, Fontes2021
- **Ecologia:** Ibanez2014, Konvalinkova2015, Mosbah2018, Jha2014
- **Bioquímica:** Larrainzar2017, Girardin2019, Mori2020, Abd-Alla2016

## 👥 Autores

- **Catuxe Varjão de Santana Oliveira**
- **Paulo Roberto Gagliardi**
- **Luiz Diego Vidal Santos**
- **Gustavo da Silva Quirino**
- **Ana Karla de Souza Abud**
- **Cristiane Toniolo Dias**

## 📄 Licença

Este trabalho é parte de uma tese/dissertação acadêmica.


**Última atualização:** Dezembro 2025
**Repositório GitHub:** https://github.com/ldvsantos-uefs/revisao-sistematica-geotexteis

File: 1-REFERENCIAS/_EXTRAIDOS/DADOS TABOA TRAÇÃO.csv
Tratamentos,Tempos,Repetição,Resistencia_tracao,Rigidez_secante,Deformação
0.0,0.0,1.0,33.54581741,12.56066999,6.289505263
0.0,0.0,2.0,12.48725548,11.95180807,2.460505263
0.0,0.0,3.0,4.437575372,9.569446198,1.092068421
0.0,0.0,4.0,6.119459306,9.867214655,1.460526316
0.0,0.0,5.0,11.05306157,13.9314494,1.868431579
0.0,0.0,6.0,23.09151309,11.32309061,4.802621053
0.0,0.0,7.0,9.575571125,7.200905704,3.131615789
0.0,1.0,1.0,8.715014862,7.721833026,2.6579
0.0,1.0,2.0,10.57479547,6.61774212,3.763163158
0.0,1.0,3.0,14.04249257,7.639258823,4.328963158
0.0,1.0,4.0,9.135927813,4.567473933,4.710505263
0.0,1.0,5.0,7.859920736,4.834296274,3.828915789
0.0,2.0,1.0,9.915639066,5.114394648,4.565805263
0.0,2.0,2.0,6.47079264,5.567981921,2.736847368
0.0,2.0,3.0,0.810052371,0.683885474,2.789463158
0.0,2.0,4.0,5.344244869,3.478239015,3.618410526
0.0,2.0,5.0,2.861590941,1.803411934,3.736831579
0.0,2.0,6.0,9.40122293,9.095125068,2.434257895
0.0,2.0,7.0,5.073558386,5.310398976,2.249968421
0.0,3.0,1.0,13.57931493,13.65404677,2.342110526
0.0,3.0,2.0,7.55066242,5.726258244,3.105310526
0.0,3.0,3.0,2.333422505,2.983088431,1.842121053
0.0,3.0,4.0,4.402929936,4.775920292,2.171078947
0.0,3.0,5.0,5.237111111,5.612897382,2.197331579
0.0,3.0,6.0,1.793650389,1.78348637,2.368421053
0.0,3.0,7.0,4.571838641,2.831372137,3.802636842
0.0,4.0,1.0,5.88897523,6.022962419,2.302610526
0.0,4.0,2.0,13.07930502,12.38589425,2.486842105
0.0,4.0,3.0,12.83808776,12.09345321,2.500005263
0.0,4.0,4.0,5.678321302,4.47709504,2.986857895
0.0,4.0,5.0,1.535307856,1.717450925,2.105242105
0.0,4.0,6.0,2.40216419,2.687107481,2.105273684
0.0,4.0,7.0,5.701428167,5.732727875,2.342142105
0.0,5.0,1.0,0.511675867,1.727880627,0.697384211
0.0,5.0,2.0,0.911756546,1.039397167,2.0658
0.0,5.0,3.0,2.322716207,3.959235683,1.381578947
0.0,5.0,4.0,1.135503185,1.278174866,2.092131579
0.0,5.0,5.0,2.692441614,4.503708439,1.407884211
0.0,5.0,6.0,2.622716207,6.176626701,0.999978947
0.0,5.0,7.0,3.104648266,6.387010881,1.144736842
0.0,6.0,1.0,0.611088464,0.544142355,2.644736842
0.0,6.0,2.0,0.638110403,1.077414936,1.394773684
0.0,6.0,3.0,2.413779193,2.618292121,2.171052632
0.0,6.0,4.0,0.245896674,0.43574148,1.328968421
0.0,6.0,5.0,1.339804671,2.756364974,1.144710526
0.0,6.0,6.0,0.206251946,0.900382772,0.539463158
0.0,6.0,7.0,1.308413305,1.188722776,2.592121053
1.0,1.0,1.0,5.287106865,8.525102583,1.460526316
1.0,1.0,2.0,10.6475782,6.980599072,3.592105263
1.0,1.0,3.0,7.370489738,6.764906274,2.565815789
1.0,1.0,4.0,8.066670913,10.53839499,1.802647368
1.0,1.0,5.0,2.958451522,4.041975595,1.7237
1.0,1.0,6.0,,,
1.0,1.0,7.0,,,
1.0,2.0,1.0,1.68659448,3.820961789,1.039510526
1.0,2.0,2.0,26.97307714,31.55238652,2.013210526
1.0,2.0,3.0,2.53804954,3.268142964,1.8289
1.0,2.0,4.0,7.886319887,6.81880934,2.723684211
1.0,2.0,5.0,11.95206653,7.453612647,3.776305263
1.0,2.0,6.0,11.35918047,17.83391333,1.5
1.0,2.0,7.0,13.09284218,13.0914378,2.355252632
1.0,3.0,1.0,5.931067233,4.825184015,2.894742105
1.0,3.0,2.0,3.018788393,5.145858064,1.381547368
1.0,3.0,3.0,1.709361642,3.776962873,1.065815789
1.0,3.0,4.0,2.350278839,4.78023358,1.157873684
1.0,3.0,5.0,4.713370134,3.36093607,3.302647368
1.0,3.0,6.0,6.699447983,5.79266233,2.723652632
1.0,3.0,7.0,3.002082095,2.952208931,2.394784211
1.0,4.0,1.0,4.596154282,4.673996776,2.315778947
1.0,4.0,2.0,5.785399858,3.76535956,3.618410526
1.0,4.0,3.0,1.771922151,2.157376272,1.934236842
1.0,4.0,4.0,4.928481246,8.243828792,1.407910526
1.0,4.0,5.0,2.720229299,5.23501258,1.223710526
1.0,4.0,6.0,3.820001415,5.179574646,1.736842105
1.0,4.0,7.0,3.641087049,3.103246476,2.763157895
1.0,5.0,1.0,1.654527955,1.987416298,1.960542105
1.0,5.0,2.0,4.616676575,3.253075048,3.342152632
1.0,5.0,3.0,3.511061571,5.236940354,1.578889474
1.0,5.0,4.0,3.986601557,2.865549987,3.276315789
1.0,5.0,5.0,1.551827318,3.428963621,1.065789474
1.0,5.0,6.0,2.264492569,3.117664507,1.710536842
1.0,5.0,7.0,2.079187544,2.176190844,2.250026316
1.0,6.0,1.0,2.784624204,8.038425708,0.815805263
1.0,6.0,2.0,2.999038924,2.025536515,3.486847368
1.0,6.0,3.0,2.038360934,1.861371521,2.578926316
1.0,6.0,4.0,3.052264685,1.916808771,3.750026316
1.0,6.0,5.0,2.838127389,3.628312043,1.842121053
1.0,6.0,6.0,2.264549186,1.911824147,2.789489474
1.0,6.0,7.0,3.023636235,3.340558107,2.131578947
2.0,1.0,1.0,10.63094409,13.59098033,1.842094737
2.0,1.0,2.0,14.26834253,5.911426213,5.684236842
2.0,1.0,3.0,5.870025478,7.504343963,1.842121053
2.0,1.0,4.0,8.249622081,10.11288324,1.9211
2.0,1.0,5.0,5.830600142,8.089618708,1.697368421
2.0,2.0,2.0,6.287013447,9.377268101,1.578915789
2.0,2.0,3.0,6.37798443,9.756680798,1.539473684
2.0,2.0,4.0,8.001707006,7.12510209,2.644736842
2.0,2.0,5.0,2.242714791,5.352328581,0.986784211
2.0,2.0,6.0,8.223721161,6.782852075,2.855268421
2.0,2.0,7.0,6.400434536,7.204624931,2.092131579
2.0,3.0,1.0,2.664379335,2.756458414,2.276331579
2.0,3.0,2.0,3.638648266,3.94694101,2.171052632
2.0,3.0,3.0,6.651852795,3.968495378,3.947368421
2.0,3.0,4.0,5.836870488,8.424809195,1.631589474
2.0,3.0,5.0,5.865898089,7.2908225,1.894736842
2.0,3.0,6.0,4.420969568,7.608230802,1.368436842
2.0,3.0,7.0,2.498973815,2.962013005,1.986852632
2.0,4.0,1.0,4.717898089,2.932001517,3.789442105
2.0,4.0,2.0,1.530707714,2.914582234,1.236821053
2.0,4.0,3.0,6.677087049,6.713908889,2.342084211
2.0,4.0,4.0,6.587559802,5.895171896,2.631594737
2.0,4.0,5.0,6.857347488,4.909304358,3.289478947
2.0,4.0,6.0,4.740039632,5.438283932,2.052631579
2.0,4.0,7.0,4.950209483,4.520340231,2.578952632
2.0,5.0,1.0,3.965102619,5.963587482,1.565805263
2.0,5.0,2.0,7.495818825,6.125979002,2.881605263
2.0,5.0,3.0,4.541230007,3.644788739,2.934215789
2.0,5.0,4.0,5.152291578,3.588171273,3.381568421
2.0,5.0,5.0,4.605685775,6.151518616,1.763205263
2.0,5.0,6.0,2.75398443,2.071000809,3.131642105
2.0,5.0,7.0,2.111624912,2.290570449,2.171021053
2.0,6.0,1.0,1.110212314,1.471873009,1.776342105
2.0,6.0,2.0,0.151184713,0.093306648,3.815805263
2.0,6.0,3.0,1.470600142,1.709160701,2.026294737
2.0,6.0,4.0,1.129041755,0.70656302,3.763136842
2.0,6.0,5.0,1.522901628,0.75713172,4.736868421
2.0,6.0,6.0,0.729756546,1.404428244,1.223684211
2.0,6.0,7.0,1.091677282,1.268749253,2.026326316
