Repository: ldvsantos-uefs/revisao-sistematica-geotexteis

# Revisão Sistemática: Geotêxteis Lignocelulósicos

## 📋 Sobre o Projeto

Este repositório contém uma revisão sistemática sobre **Arquitetura Química e Modelagem de Confiabilidade de Geotêxteis Lignocelulósicos para Estabilização Biogeoquímica em Solos Tropicais**.

### 🎯 Objetivos
- Analisar a arquitetura química de polímeros naturais (celulose, hemicelulose, lignina)
- Desenvolver modelos de confiabilidade baseados na distribuição Weibull
- Avaliar estratégias de modificação de superfície para otimizar durabilidade
- Quantificar benefícios biogeoquímicos em solos tropicais

### 🌿 Espécies Estudadas
- **Typha domingensis** (taboa) - Rica em celulose (48%), L/C = 0,46
- **Syagrus coronata** (palmeira-ouricuri) - Rica em lignina (32%), L/C = 0,67

## 📁 Estrutura do Repositório

```
├── 0-OLD/                          # Versões anteriores do manuscrito
├── 1-REFERENCIAS/                  # Dados experimentais e artigos
│   ├── JUNCO/                      # Dados de precipitação
│   ├── OURICURI/                   # Experimentos com Syagrus coronata
│   ├── TABOA/                      # Experimentos com Typha domingensis
│   └── _EXTRAIDOS/                 # Dados consolidados em CSV
├── 2-MANUSCRITO/                   # Manuscrito principal
│   ├── Review_Article_Draft.md     # Texto principal com citações
│   ├── referencias.bib             # 13 referências consolidadas
│   ├── library.bib                 # Biblioteca completa (30+ entradas)
│   ├── Manuscrito_com_Referencias.docx # Documento Word final
│   └── DOCUMENTACAO_SESSAO.md      # Documentação completa da sessão

## 📊 Resultados Principais

# Documentação dos Códigos de Análise MEV

## Visão Geral

Este conjunto de códigos Python implementa análise morfológica quantitativa completa para imagens de Microscopia Eletrônica de Varredura (MEV) de fibras de *Typha domingensis*. Os códigos foram desenvolvidos para caracterizar fibras naturais com e sem tratamento químico.

## Estrutura dos Arquivos

### 1. `codigos_analise_mev_completo.py` (PRINCIPAL)
**Arquivo principal** contendo todas as classes e funções organizadas:

- **Classe `FiberAnalyzer`**: Análise individual de fibras
- **Classe `ComparativeFiberAnalyzer`**: Análise comparativa entre amostras
- **Funções de rugosidade**: Múltiplos métodos de cálculo
- **Exemplo de uso**: Demonstração completa

### 2. `analise_comparativa_fibras.py`
Código específico para análise comparativa entre fibras tratadas e não tratadas.

### 3. `create_rugosidade_visualizations.py`
Geração de visualizações avançadas de rugosidade superficial com múltiplos métodos.

### 4. `create_svg_figures.py`
Criação de figuras em formato SVG editável para publicações científicas.

### 5. `taboa_fiber_analysis.py`
Código original para análise individual de fibras de taboa.

## Dependências Necessárias

```bash
pip install opencv-python
pip install scikit-image
pip install matplotlib
pip install numpy
pip install scipy
```

## Principais Funcionalidades

### Análise de Orientação Fibrilar
- Cálculo de gradientes com operadores de Sobel
- Determinação de ângulos de orientação
- Índice de orientação (0-1)
- Classificação de direção predominante

### Análise de Características Superficiais
- Detecção automática de poros
- Cálculo de porosidade total
- Análise morfométrica de poros (área, circularidade, razão de aspecto)
- Limpeza morfológica para remoção de artefatos

### Análise de Estrutura Fibrilar
- Esqueletização morfológica (algoritmo Zhang-Suen)
- Densidade fibrilar
- Detecção de junções e ramificações
- Comprimento esqueletal total

### Análise de Textura Superficial
- Matriz de Co-ocorrência de Níveis de Cinza (GLCM)
- Descritores de textura (contraste, homogeneidade, energia, correlação)
- Múltiplos métodos de rugosidade:
  - Desvio padrão local
  - Magnitude do gradiente
  - Operador Laplaciano
  - Filtro de range

## Como Usar

### Análise Individual
```python
from codigos_analise_mev_completo import FiberAnalyzer

# Criar analisador
analyzer = FiberAnalyzer()

# Carregar imagem
image, image_norm = analyzer.load_and_process_image("sua_imagem.tif")

# Executar análises
orientation_results, angles, magnitudes = analyzer.analyze_fiber_orientation(image_norm)
surface_results, pores, regions = analyzer.analyze_surface_features(image, image_norm)
structure_results, skeleton, features, corners = analyzer.analyze_fiber_structure(image_norm)
texture_results, roughness = analyzer.analyze_surface_texture(image_norm)
```

### Análise Comparativa
```python
from codigos_analise_mev_completo import ComparativeFiberAnalyzer

# Criar analisador comparativo
comp_analyzer = ComparativeFiberAnalyzer()

# Executar análise comparativa
results = comp_analyzer.run_comparative_analysis(
    image_path_sem="fibra_sem_tratamento.tif",
    image_path_com="fibra_com_tratamento.tif",
    output_dir="resultados"
)
```

### Análise de Rugosidade
```python
from codigos_analise_mev_completo import calculate_enhanced_roughness

## Resultados Gerados

File: 5-DADOS/MEV-ANALISE/resultados_en/tensile_stats/naoh_anova_type2.csv
,sum_sq,df,F,PR(>F),partial_eta_sq
"C(Species, Treatment(reference=""Typha domingensis""))",14.79444014004449,1.0,1.3872846158280867,0.24138329828706265,0.012343786226086187
"C(Treatment_Level, Treatment(reference=""0% NaOH""))",202.1321148260527,3.0,6.318021513680521,0.0005377102975508612,0.14585203323944954
"C(Species, Treatment(reference=""Typha domingensis"")):C(Treatment_Level, Treatment(reference=""0% NaOH""))",86.92480256715405,3.0,2.7169990932134946,0.048109110744478926,0.0684089723605969
Days_c,1341.9580084842846,1.0,125.83630624983873,5.569801948781191e-20,0.5313218578788926
"Days_c:C(Species, Treatment(reference=""Typha domingensis""))",571.5032905020324,1.0,53.59024845168729,4.162231465729707e-11,0.32559795586807083
"Days_c:C(Treatment_Level, Treatment(reference=""0% NaOH""))",33.681419915753786,3.0,1.0527764765246117,0.37228230143588303,0.02766621976123311
"Days_c:C(Species, Treatment(reference=""Typha domingensis"")):C(Treatment_Level, Treatment(reference=""0% NaOH""))",227.80242974860784,3.0,7.12039575333674,0.0002031970634478303,0.16138558214991164
Residual,1183.7389651760102,111.0,,,

File: 5-DADOS/MEV-ANALISE/resultados_en/tensile_stats/naoh_coefficients_hc3.csv
term,coef,se_hc3,t_hc3,p_hc3
Intercept,2.4909001765592764,0.22169773126740336,11.235569089134465,5.066151195936283e-20
"C(Species, Treatment(reference=""Typha domingensis""))[T.Syagrus coronata]",-0.8500643465057878,1.997637062571978,-0.4255349294587683,0.6712706693210833
"C(Treatment_Level, Treatment(reference=""0% NaOH""))[T.3% NaOH]",2.390712228684128,0.43450479510200724,5.502153844177642,2.436161082321031e-07
"C(Treatment_Level, Treatment(reference=""0% NaOH""))[T.6% NaOH]",1.3597689595085753,0.5957268665819256,2.2825375785222826,0.024362918302620735
"C(Treatment_Level, Treatment(reference=""0% NaOH""))[T.9% NaOH]",5.7155643621124,0.5227985431229378,10.93263253560438,2.525067548556115e-19
"C(Species, Treatment(reference=""Typha domingensis""))[T.Syagrus coronata]:C(Treatment_Level, Treatment(reference=""0% NaOH""))[T.3% NaOH]",-0.2840866920327963,2.4894487048055245,-0.11411630674872215,0.9093517521997005
"C(Species, Treatment(reference=""Typha domingensis""))[T.Syagrus coronata]:C(Treatment_Level, Treatment(reference=""0% NaOH""))[T.6% NaOH]",0.3068245470082559,2.1980216723039536,0.13959122918321554,0.8892359377530372
"C(Species, Treatment(reference=""Typha domingensis""))[T.Syagrus coronata]:C(Treatment_Level, Treatment(reference=""0% NaOH""))[T.9% NaOH]",-2.7856932978378586,2.131503374781397,-1.306914795818024,0.1939427280303247
Days_c,-0.02145209179895604,0.003964555142409705,-5.410970721400332,3.650824299506378e-07
"Days_c:C(Species, Treatment(reference=""Typha domingensis""))[T.Syagrus coronata]",-0.22652357822296662,0.07896789457324078,-2.8685528396970437,0.004936880769581973
"Days_c:C(Treatment_Level, Treatment(reference=""0% NaOH""))[T.3% NaOH]",-0.022318621419570472,0.008412336938376943,-2.6530822033237027,0.009145649250281135
"Days_c:C(Treatment_Level, Treatment(reference=""0% NaOH""))[T.6% NaOH]",-0.010128788237890578,0.009408954143360411,-1.0765052187057507,0.2840355286523541
"Days_c:C(Treatment_Level, Treatment(reference=""0% NaOH""))[T.9% NaOH]",-0.0359403835140604,0.00954846634551218,-3.7639954117817602,0.00026905051482869645
"Days_c:C(Species, Treatment(reference=""Typha domingensis""))[T.Syagrus coronata]:C(Treatment_Level, Treatment(reference=""0% NaOH""))[T.3% NaOH]",0.13112929813076338,0.09131490248564096,1.4360120260916134,0.15381117660747265
"Days_c:C(Species, Treatment(reference=""Typha domingensis""))[T.Syagrus coronata]:C(Treatment_Level, Treatment(reference=""0% NaOH""))[T.6% NaOH]",0.15945909433487165,0.08135606242307661,1.9600148972996652,0.052500452966413404
"Days_c:C(Species, Treatment(reference=""Typha domingensis""))[T.Syagrus coronata]:C(Treatment_Level, Treatment(reference=""0% NaOH""))[T.9% NaOH]",0.17544429994687716,0.08093350511641537,2.1677585777919384,0.03231296010059611

File: 5-DADOS/MEV-ANALISE/resultados_en/tensile_stats/resin_coefficients_hc3.csv
term,coef,se_hc3,t_hc3,p_hc3
Intercept,6.765819023459634,0.8000619908158767,8.45661848847497,3.0192169872783257e-14
"C(Species, Treatment(reference=""Typha domingensis""))[T.Syagrus coronata]",-6.330497805431866,1.2014866240905777,-5.268887458671053,4.987859632780927e-07
"C(Treatment_Level, Treatment(reference=""Untreated""))[T.Monolayer Resin]",-1.902251693388388,0.935587451593211,-2.0332163392626157,0.043893653713481216
"C(Treatment_Level, Treatment(reference=""Untreated""))[T.Bilayer Resin]",-0.6291205977588632,0.9445312038251202,-0.6660665049614864,0.5064492094863587
"C(Species, Treatment(reference=""Typha domingensis""))[T.Syagrus coronata]:C(Treatment_Level, Treatment(reference=""Untreated""))[T.Monolayer Resin]",8.041626296714416,2.1645541624464375,3.7151421000366898,0.00029121318795634343
"C(Species, Treatment(reference=""Typha domingensis""))[T.Syagrus coronata]:C(Treatment_Level, Treatment(reference=""Untreated""))[T.Bilayer Resin]",5.8657843549920505,1.7573864893818323,3.337788466244192,0.0010783690903063583
Days_c,-0.0280900279715572,0.025052097502135936,-1.1212645156423429,0.26406788063724396
"Days_c:C(Species, Treatment(reference=""Typha domingensis""))[T.Syagrus coronata]",-0.1779993267392917,0.0565246579586807,-3.1490562378884004,0.001997194159451803
"Days_c:C(Treatment_Level, Treatment(reference=""Untreated""))[T.Monolayer Resin]",-0.05528405103725891,0.03147580076198544,-1.7563985569519691,0.08117611004809724
"Days_c:C(Treatment_Level, Treatment(reference=""Untreated""))[T.Bilayer Resin]",-0.01491257106909836,0.03072578893949837,-0.4853437969798742,0.628180462121809
"Days_c:C(Species, Treatment(reference=""Typha domingensis""))[T.Syagrus coronata]:C(Treatment_Level, Treatment(reference=""Untreated""))[T.Monolayer Resin]",0.11792984760805908,0.0720555906901967,1.636650903537783,0.10391784396917723
"Days_c:C(Species, Treatment(reference=""Typha domingensis""))[T.Syagrus coronata]:C(Treatment_Level, Treatment(reference=""Untreated""))[T.Bilayer Resin]",0.018695318883826167,0.07495656908909107,0.24941534959538353,0.8033999359172983
