Repository: ldvsantos-uefs/revisao-sistematica-geotexteis

# Revisão Sistemática: Geotêxteis Lignocelulósicos

## 📋 Sobre o Projeto

Este repositório contém uma revisão sistemática sobre **Arquitetura Química e Modelagem de Confiabilidade de Geotêxteis Lignocelulósicos para Estabilização Biogeoquímica em Solos Tropicais**.

### 🎯 Objetivos
- Analisar a arquitetura química de polímeros naturais (celulose, hemicelulose, lignina)
- Desenvolver modelos de confiabilidade baseados na distribuição Weibull
- Avaliar estratégias de modificação de superfície para otimizar durabilidade
- Quantificar benefícios biogeoquímicos em solos tropicais

### 🌿 Espécies Estudadas
- **Typha domingensis** (taboa) - Rica em celulose (48%), L/C = 0,46
- **Syagrus coronata** (palmeira-ouricuri) - Rica em lignina (32%), L/C = 0,67

## 📁 Estrutura do Repositório

```
├── 0-OLD/                          # Versões anteriores do manuscrito
├── 1-REFERENCIAS/                  # Dados experimentais e artigos
│   ├── JUNCO/                      # Dados de precipitação
│   ├── OURICURI/                   # Experimentos com Syagrus coronata
│   ├── TABOA/                      # Experimentos com Typha domingensis
│   └── _EXTRAIDOS/                 # Dados consolidados em CSV
├── 2-MANUSCRITO/                   # Manuscrito principal
│   ├── Review_Article_Draft.md     # Texto principal com citações
│   ├── referencias.bib             # 13 referências consolidadas
│   ├── library.bib                 # Biblioteca completa (30+ entradas)
│   ├── Manuscrito_com_Referencias.docx # Documento Word final
│   └── DOCUMENTACAO_SESSAO.md      # Documentação completa da sessão

## 📊 Resultados Principais

# Documentação dos Códigos de Análise MEV

## Visão Geral

Este conjunto de códigos Python implementa análise morfológica quantitativa completa para imagens de Microscopia Eletrônica de Varredura (MEV) de fibras de *Typha domingensis*. Os códigos foram desenvolvidos para caracterizar fibras naturais com e sem tratamento químico.

## Estrutura dos Arquivos

### 1. `codigos_analise_mev_completo.py` (PRINCIPAL)
**Arquivo principal** contendo todas as classes e funções organizadas:

- **Classe `FiberAnalyzer`**: Análise individual de fibras
- **Classe `ComparativeFiberAnalyzer`**: Análise comparativa entre amostras
- **Funções de rugosidade**: Múltiplos métodos de cálculo
- **Exemplo de uso**: Demonstração completa

### 2. `analise_comparativa_fibras.py`
Código específico para análise comparativa entre fibras tratadas e não tratadas.

### 3. `create_rugosidade_visualizations.py`
Geração de visualizações avançadas de rugosidade superficial com múltiplos métodos.

### 4. `create_svg_figures.py`
Criação de figuras em formato SVG editável para publicações científicas.

### 5. `taboa_fiber_analysis.py`
Código original para análise individual de fibras de taboa.

## Dependências Necessárias

```bash
pip install opencv-python
pip install scikit-image
pip install matplotlib
pip install numpy
pip install scipy
```

## Principais Funcionalidades

### Análise de Orientação Fibrilar
- Cálculo de gradientes com operadores de Sobel
- Determinação de ângulos de orientação
- Índice de orientação (0-1)
- Classificação de direção predominante

### Análise de Características Superficiais
- Detecção automática de poros
- Cálculo de porosidade total
- Análise morfométrica de poros (área, circularidade, razão de aspecto)
- Limpeza morfológica para remoção de artefatos

### Análise de Estrutura Fibrilar
- Esqueletização morfológica (algoritmo Zhang-Suen)
- Densidade fibrilar
- Detecção de junções e ramificações
- Comprimento esqueletal total

### Análise de Textura Superficial
- Matriz de Co-ocorrência de Níveis de Cinza (GLCM)
- Descritores de textura (contraste, homogeneidade, energia, correlação)
- Múltiplos métodos de rugosidade:
  - Desvio padrão local
  - Magnitude do gradiente
  - Operador Laplaciano
  - Filtro de range

## Como Usar

### Análise Individual
```python
from codigos_analise_mev_completo import FiberAnalyzer

# Criar analisador
analyzer = FiberAnalyzer()

# Carregar imagem
image, image_norm = analyzer.load_and_process_image("sua_imagem.tif")

# Executar análises
orientation_results, angles, magnitudes = analyzer.analyze_fiber_orientation(image_norm)
surface_results, pores, regions = analyzer.analyze_surface_features(image, image_norm)
structure_results, skeleton, features, corners = analyzer.analyze_fiber_structure(image_norm)
texture_results, roughness = analyzer.analyze_surface_texture(image_norm)
```

### Análise Comparativa
```python
from codigos_analise_mev_completo import ComparativeFiberAnalyzer

# Criar analisador comparativo
comp_analyzer = ComparativeFiberAnalyzer()

# Executar análise comparativa
results = comp_analyzer.run_comparative_analysis(
    image_path_sem="fibra_sem_tratamento.tif",
    image_path_com="fibra_com_tratamento.tif",
    output_dir="resultados"
)
```

### Análise de Rugosidade
```python
from codigos_analise_mev_completo import calculate_enhanced_roughness

## Resultados Gerados

File: 5-DADOS/MEV-ANALISE/resultados_en/tensile_naoh_stats_by_day.csv
Treatment_Level,Species,Days,n,mean,std,min,max
0% NaOH,Syagrus coronata,30.0,3,24.888066668371025,7.488432506693243,18.07624264916113,32.90656055321531
0% NaOH,Syagrus coronata,60.0,3,2.0277410214265448,0.4395317765354172,1.6882236801294839,2.524201641569276
0% NaOH,Syagrus coronata,90.0,3,0.8318795448163501,0.5248897759281195,0.3116763081557205,1.3613335741247834
0% NaOH,Syagrus coronata,120.0,3,0.48912015838223205,0.26303599806302663,0.3081748994076988,0.7908557666849833
0% NaOH,Syagrus coronata,150.0,0,,,,
0% NaOH,Syagrus coronata,180.0,0,,,,
0% NaOH,Typha domingensis,30.0,3,4.364204293333334,0.34926475959052067,4.081892427,4.754781316
0% NaOH,Typha domingensis,60.0,3,2.965657466333333,1.5003685688768515,1.989109696,4.693234253
0% NaOH,Typha domingensis,90.0,3,2.454630337333333,0.9227301218350228,1.429782024,3.219433829
0% NaOH,Typha domingensis,120.0,3,1.6149549423333334,0.5623562372881634,0.965721161,1.950349611
0% NaOH,Typha domingensis,150.0,3,1.7260070773333336,0.9514431582001982,0.801239915,2.702052371
0% NaOH,Typha domingensis,180.0,3,0.770990327952583,0.7759456865803751,0.322997876857749,1.66697523
3% NaOH,Syagrus coronata,30.0,3,18.269386957684834,4.56179825409987,15.53587935363735,23.535622192549297
3% NaOH,Syagrus coronata,60.0,2,1.753459522914595,1.9363333092427233,0.38426510931167734,3.122653936517513
3% NaOH,Syagrus coronata,90.0,3,1.34097494537467,0.7199314917818964,0.5901818967498795,2.0254567353692496
3% NaOH,Syagrus coronata,120.0,3,0.6152986688356884,0.3593037233086899,0.2298706674064863,0.9409905149577326
3% NaOH,Syagrus coronata,150.0,2,0.5507008605335499,0.03939684164357259,0.5228430866500472,0.5785586344170527
3% NaOH,Syagrus coronata,180.0,0,,,,
3% NaOH,Typha domingensis,30.0,3,8.994077848549187,0.8176125640301687,8.279640481245579,9.88578202406228
3% NaOH,Typha domingensis,60.0,3,5.219625855154516,0.5577544534216333,4.63764472753008,5.74949610757254
3% NaOH,Typha domingensis,90.0,3,5.689653691908471,2.0154418869680266,4.47602830856334,8.01615852795471
3% NaOH,Typha domingensis,120.0,3,2.694131634819533,0.5996519377713421,2.34180467091295,3.38651380042463
3% NaOH,Typha domingensis,150.0,3,2.5469823071479123,1.1642353429192323,1.23207218683652,3.446723283793347
3% NaOH,Typha domingensis,180.0,3,2.0049186128803966,1.5294944711826397,1.0363949044586,3.76817409766454
6% NaOH,Syagrus coronata,30.0,3,11.798292215190507,2.0386422241250504,9.605886424434777,13.636842572664854
6% NaOH,Syagrus coronata,60.0,3,6.572655402135427,4.534729770027587,2.773520335666289,11.592912546212103
6% NaOH,Syagrus coronata,90.0,3,1.0817292269605383,0.8102958117402822,0.4600426681718932,1.9981372588710489
6% NaOH,Syagrus coronata,120.0,3,0.35090481852901084,0.15706766070856532,0.1798097179287102,0.4885589898421451
6% NaOH,Syagrus coronata,150.0,3,0.11236291825267636,0.09842390352483295,0.0434740568996795,0.2250889455607031
6% NaOH,Syagrus coronata,180.0,0,,,,
6% NaOH,Typha domingensis,30.0,3,4.876707714083509,1.0939063676863947,3.62801840056617,5.66601415428167
6% NaOH,Typha domingensis,60.0,3,5.595388063222459,3.99957719843769,2.70590516631281,10.160191082802548
6% NaOH,Typha domingensis,90.0,3,5.094144845482426,1.665214047375597,3.31376220806794,6.61331634819533
6% NaOH,Typha domingensis,120.0,3,3.0894206180703,2.7326337460833483,1.30829865534324,6.23563906581741
6% NaOH,Typha domingensis,150.0,3,2.253056381221986,1.8074960240245153,0.643787685774947,4.208661004954
6% NaOH,Typha domingensis,180.0,3,0.6510667610285443,0.23329399098904585,0.414090587402689,0.880495399858457
9% NaOH,Syagrus coronata,30.0,3,13.589059778831752,1.942769636971647,12.137116348290991,15.795993704363113
9% NaOH,Syagrus coronata,60.0,3,6.841352330533108,1.4992371268755704,5.6905446709984675,8.536775472932767
9% NaOH,Syagrus coronata,90.0,3,5.2485442787456735,1.9129106942824785,3.0807403054154365,6.6994568568254005
9% NaOH,Syagrus coronata,120.0,3,0.3019525305955579,0.11920100349051035,0.164345516302599,0.3734227672329548
9% NaOH,Syagrus coronata,150.0,3,0.5879966404349525,0.0904923618296609,0.4880383763394089,0.6643410266776764
9% NaOH,Syagrus coronata,180.0,0,,,,
9% NaOH,Typha domingensis,30.0,3,12.27318141,1.9586706539610428,10.03975938,13.69853503
9% NaOH,Typha domingensis,60.0,3,11.225881576666666,2.3830640678527666,9.11451097,13.80982732
9% NaOH,Typha domingensis,90.0,3,6.576200990666667,0.8485591639115375,5.671133758,7.353838641
9% NaOH,Typha domingensis,120.0,3,7.474737909999999,1.768898116675688,5.550168436,9.029496108
9% NaOH,Typha domingensis,150.0,3,5.264614295666667,1.1769397276792908,4.254141543,6.556867657
9% NaOH,Typha domingensis,180.0,3,3.6178145789999996,1.8448503750187597,1.638267516,5.289143666

File: 5-DADOS/MEV-ANALISE/resultados_en/tensile_regression_summary.csv
panel,Species,Series,n_days,beta_MPa_per_day,t,p,R2,days_used
6A-Resin,Typha domingensis,Untreated,4,-0.0335312565632056,-1.1276075954901177,0.3765744401153065,0.38865942871754355,"30,60,90,120"
6A-Resin,Typha domingensis,Monolayer Resin,4,-0.08439093209314864,-10.339287012329304,0.009225216592902317,0.9816346714353813,"30,60,90,120"
6A-Resin,Typha domingensis,Bilayer Resin,4,-0.04554966998056592,-2.766835996663404,0.10957222243293827,0.7928616270630168,"30,60,90,120"
6A-Resin,Syagrus coronata,Untreated,3,-0.21352952976330897,-1.7663112339872942,0.3279604543137941,0.757273032933875,"30,60,90"
6A-Resin,Syagrus coronata,Monolayer Resin,5,-0.16167871236477604,-2.104161796188027,0.12606492333245192,0.5960954202049445,"30,60,90,120,150"
6A-Resin,Syagrus coronata,Bilayer Resin,4,-0.22132511926667342,-2.136973772124562,0.16607493189117778,0.6954310192203037,"30,60,90,120"
6B-NaOH,Typha domingensis,0% NaOH,6,-0.021452091798955953,-6.8659947410781275,0.0023566080899787107,0.9217862209211125,"30,60,90,120,150,180"
6B-NaOH,Syagrus coronata,0% NaOH,4,-0.24797567002192192,-1.9310352606217096,0.1932208049431948,0.6508926695765065,"30,60,90,120"
6B-NaOH,Typha domingensis,3% NaOH,6,-0.04377071321852639,-4.793934434434729,0.00868654813533609,0.8517519621134063,"30,60,90,120,150,180"
6B-NaOH,Syagrus coronata,3% NaOH,5,-0.12191844349460493,-1.9641410937972044,0.1442682772650818,0.5625451276113277,"30,60,90,120,150"
6B-NaOH,Typha domingensis,6% NaOH,6,-0.03158088003684607,-4.649439230126304,0.009665506224870023,0.8438554290255896,"30,60,90,120,150,180"
6B-NaOH,Syagrus coronata,6% NaOH,5,-0.09864536392494026,-3.9548176685669434,0.028852496447116804,0.8390608258583848,"30,60,90,120,150"
6B-NaOH,Typha domingensis,9% NaOH,6,-0.05739247531301587,-6.218143235668381,0.003404912171568618,0.9062470086188107,"30,60,90,120,150,180"
6B-NaOH,Syagrus coronata,9% NaOH,5,-0.10847175358910384,-5.066843989830394,0.014841570231544553,0.8953716170612349,"30,60,90,120,150"

File: 5-DADOS/MEV-ANALISE/resultados_en/tensile_resin_stats_by_day.csv
Species,Treatment_Level,Days,n,mean,std,min,max
Syagrus coronata,Untreated,30.0,5,13.351339844302903,5.398742559434164,9.134164189667374,20.850648266100496
Syagrus coronata,Untreated,60.0,7,0.6638204428268122,0.5129523318888722,0.11702335456475584,1.5909355980184006
Syagrus coronata,Untreated,90.0,6,0.5395680585043642,0.47924751252514697,0.1455385704175513,1.4034366595895256
Syagrus coronata,Untreated,120.0,0,,,,
Syagrus coronata,Untreated,150.0,0,,,,
Syagrus coronata,Monolayer Resin,30.0,5,23.27375711252654,9.44505534848266,9.607958952583155,35.23109129511677
Syagrus coronata,Monolayer Resin,60.0,7,3.3527647356182384,4.673299757408556,1.0125760792639773,13.869796178343949
Syagrus coronata,Monolayer Resin,90.0,7,0.5900313416236982,0.3748881879463741,0.12253503184713375,1.296069355980184
Syagrus coronata,Monolayer Resin,120.0,7,0.5776511980588414,0.30463225188888066,0.2176065109695683,1.0190644019815995
Syagrus coronata,Monolayer Resin,150.0,7,0.4095070265898291,0.307279518827091,0.07794055201698513,1.0028025477707005
Syagrus coronata,Bilayer Resin,30.0,5,22.37811068648266,6.528944994543984,13.52203255484784,30.675289455060156
Syagrus coronata,Bilayer Resin,60.0,7,3.8923463754928727,1.8679612454229653,1.6974762915782025,7.779999999999999
Syagrus coronata,Bilayer Resin,90.0,7,0.8395242139318572,0.3435935742957966,0.32848832271762207,1.3496277423920735
Syagrus coronata,Bilayer Resin,120.0,7,1.2632061470023253,1.6520636603145769,0.06799858457183297,4.711544232130219
Syagrus coronata,Bilayer Resin,150.0,0,,,,
Typha domingensis,Untreated,30.0,5,10.065630290162774,2.430449862351712,7.859920736022647,14.042492569002123
Typha domingensis,Untreated,60.0,7,5.696728743301991,3.2800369638435316,0.8100523708421797,9.915639065817409
Typha domingensis,Untreated,90.0,7,5.638418562329391,3.984236135990965,1.793650389242746,13.579314932767161
Typha domingensis,Untreated,120.0,7,6.731941360833081,4.5863690067387415,1.5353078556263269,13.079305024769992
Typha domingensis,Untreated,150.0,0,,,,
Typha domingensis,Monolayer Resin,30.0,5,9.361100353857042,4.3623383973797445,2.272559094125973,13.223678697806086
Typha domingensis,Monolayer Resin,60.0,7,6.399325851784449,2.144067839803654,3.6519844302901623,9.706100495399857
Typha domingensis,Monolayer Resin,90.0,7,3.44942432514407,1.9880526220293322,0.8869497523000708,6.722215145081386
Typha domingensis,Monolayer Resin,120.0,7,1.905307653422303,1.092570731392555,0.5145279547062986,3.933203113941967
Typha domingensis,Monolayer Resin,150.0,0,,,,
Typha domingensis,Bilayer Resin,30.0,5,8.969906864826608,3.5642596246979052,5.830600141542816,14.26834253361642
Typha domingensis,Bilayer Resin,60.0,7,6.735933879284198,2.3364150740494503,2.2427147912243455,9.61796178343949
Typha domingensis,Bilayer Resin,90.0,6,4.526103798065582,1.8107908839629112,2.49897381457891,6.65185279547063
Typha domingensis,Bilayer Resin,120.0,7,5.151549893842888,1.8622371909864255,1.5307077140835104,6.8573474876150025
Typha domingensis,Bilayer Resin,150.0,0,,,,
